Repository: gitFa07/battery-energy-system

<div align="center">

# 🔋 PackForge

**A reusable cell-to-pack battery design workbench: simulate design options against an application's
requirements, find the conflicts between subsystems, and recommend one with its risks stated.**
[Overview](#overview) · [Key results](#key-results) · [Walkthrough](#walkthrough) · [Getting started](#getting-started) ·
[Usage](#usage) · [How it works](#how-it-works) · [Evidence](#evidence-and-validation) ·
[Extending](#extending-packforge) · [VoltTwin Studio](#volttwin-studio-src)

</div>

## Overview

PackForge was built for **TELIPORT Season 4 (Tata Elxsi), Case Study 2: "Reusable Digital Platform for Designing
Battery Energy System"**. The platform is generic: any cell, any S×P layout, cooling, sensing, protection and BMS
control. The example study is one hard case: a **48 V e-scooter pack at 40 °C ambient, charged right after a
ride**.

That case shows why cell-level modelling matters. After a ride, the baseline pack's two edge NTCs cool first and
read the hottest cell 3.2 K low. The BMS waits 48 min, then charges interior cells at 47.6 °C, above their 45 °C
limit. Nothing on the BMS shows it. PackForge finds this before any hardware is built, explains the cause, and
compares fixes.

What it does:

- **Electro-thermal simulation** of every cell in the pack, with a BMS control loop (CC-CV, derating, OV/UV/OT
  protection) that sees only its sensors.
- **Conflict checker**: 11 requirements and 14 interface rules. Each failure comes with a cause chain across
  subsystems and candidate fixes.
- **Sensor blind-spot detection**: how far the hottest cell runs above what the BMS acts on.
- **Virtual hotspot sensor**: a BMS-side thermal observer, offered as a ₹0 firmware retrofit.
- **Three-part recommendation**: the best eligible design, the best one that meets the targets the first one
  misses, and a firmware-only retrofit for packs already built.
- **Robustness re-run** with extra heat that the BMS is not told about. Monte Carlo cell-to-cell variation.
- **Evidence-ladder traceability**: requirement → metric → assumption. Every number is tagged from *datasheet*
  up to *measured*.
- **Cell model fitting** from measured logs, with a hold-out check on data the fit never saw.
- Streamlit UI, CLI, and a self-contained offline HTML report, all built on one core.

## Key results

E-scooter study, 40 °C ambient, plugged in right after the ride. All values come from
`python -m packforge`.

| | Baseline: NMC passive | A: NMC + Al plate | B: LFP 16S8P | C: baseline + observer |
|---|---|---|---|---|
| **Charge time (plug-in → 80 %)** | 244 min | 92 min | 97 min | 277 min |
| of which thermal hold | 48 min | 0 | 0 | 90 min |
| Peak cell temperature while charging | **47.6 °C (fails)** | 44.0 °C | 43.7 °C | 44.5 °C |
| Hottest cell − BMS view | 3.2 K | 0.0 K | 0.1 K | 0.2 K |
| Mass | 12.3 kg | 13.5 kg | 22.7 kg | 12.3 kg |
| ₹ per usable kWh | 23.1 k | 24.8 k | 18.2 k | 23.1 k |
| Est. cycle life | ~370 | ~405 | ~1,290 | ~370 |
| **Ranking** | disqualified | 2nd | **1st** | 3rd |

**Recommendation:** **B** (LFP) for new packs. **A** if mass and volume are hard limits. **C** as a ₹0 firmware
retrofit for 2-NTC packs already built. C is safe but slower after a hot ride.

> [!WARNING]
> The LFP cell behind the recommended design is **not validated**. If cells make 2× the modelled heat, B misses
> the charge limit by 0.02 K and A becomes the pick. The next step is one LFP charge test through the same fit
> pipeline. No design is claimed to be AIS-156 compliant.

### 6. Check the model against measured data
**Validation** shows how the calibrated NMC cell model does on 45 °C logs the fit never saw. The replay above is
a hold-out charge: 17 mV voltage error, but the model under-predicts the temperature rise about 2×. The tab also
states that the LFP cell is not validated.

# Options: --mc N (Monte Carlo samples per design), --stress F (unmodelled-heat factor, 1 = off)

# Fit a cell model to a measured log (current > 0 = discharge)
.venv/Scripts/python -m packforge.fit data/validation/<log>.csv --cell nmc21700_5ah [--free r_temp_k ocv] [--save]
```

> [!TIP]
> The whole e-scooter study, including the robustness re-run, takes about 30 s on a laptop. The report is a
> single offline HTML file with every figure embedded.

### Results and findings

| | Baseline | Option A | Option B |
|---|---|---|---|
| Peak cell temperature, no derating | 58.4 °C ✗ | 46.3 °C | 45.5 °C |
| 10–80 % with BMS derating | 56 min ✗ | 44 min | 38 min |
| Mass / volume | 13.8 kg / 8.5 L | 19.9 kg ✗ / 12.1 L ✗ | 15.6 kg / 9.4 L |
| BOM | $314 | $346 | $356 |
| Verdict | UNSAFE | REJECTED | **OPTIMAL** |

- **The verdicts match the Round-1 submission. Three values do not:** the baseline's derated charge time, option
  A's peak temperature and option A's cost. Each reason is listed in `src/physics/targets.py`, and the tests fail
  if a listed gap closes or a new one opens.

File: data/cells/nmc21700_5ah.json
{
  "id": "nmc21700_5ah",
  "name": "Generic NMC 21700 5 Ah class (calibrated on LG M50LT proxy)",
  "chemistry": "NMC",
  "capacity_ah": 4.874,
  "v_nom": 3.6,
  "v_max": 4.2,
  "v_min": 2.5,
  "max_charge_a": 4.9,
  "max_discharge_a": 9.8,
  "r0_ohm": 0.02668,
  "r1_ohm": 0.02297,
  "tau_s": 45.7,
  "r_temp_k": 1672.0,
  "mass_kg": 0.069,
  "diameter_mm": 21.1,
  "height_mm": 70.8,
  "cp_j_kgk": 1000.0,
  "heat_factor": 1.0,
  "t_charge_min_c": 0.0,
  "t_charge_max_c": 45.0,
  "t_discharge_max_c": 60.0,
  "cycle_life_ref": 800.0,
  "aging_ea_over_r_k": 3600.0,
  "cost_inr": 320.0,
  "ocv_soc": [
    0.0,
    0.05,
    0.1,
    0.2,
    0.3,
    0.4,
    0.5,
    0.6,
    0.7,
    0.8,
    0.9,
    1.0
  ],
  "ocv_v": [
    2.9674,
    3.2128,
    3.4004,
    3.5018,
    3.5849,
    3.6516,
    3.7425,
    3.8527,
    3.9336,
    4.051,
    4.1312,
    4.1822
  ],
  "sources": [
    "Electrical/thermal limits typical of 5 Ah high-energy 21700 datasheets (e.g. INR21700-50E class) — verify against the exact datasheet used",
    "OCV, R0, R1, tau, r_temp_k fitted and capacity measured on LG INR21700 M50LT proxy cell, TU Berlin Internal Temperature Dataset (DOI 10.14279/depositonce-25110, CC BY 4.0): US06, HWFET and 1C CC-CV charge at 25 and 35 °C; hold-out at 45 °C — see data/validation/calibration_nmc21700_5ah.json"
  ],
  "assumptions": [
    {
      "id": "C-NMC-3",
      "text": "Cycle life 800 cycles to 80% SOH at 25 °C is a placeholder",
      "source": "team assumption",
      "affects": [
        "cell"
      ]
    },
    {
      "id": "C-NMC-4",
      "text": "Cell price ₹320 is a placeholder; replace with a supplier quote",
      "source": "team assumption",
      "affects": [
        "cost"
      ]
    },
    {
      "id": "C-NMC-CAL",
      "text": "OCV, R0, R1, tau, Arrhenius coefficient and capacity measured on a proxy cell (LG M50LT, drilled for an internal thermocouple) at 25–35 °C; hold-out checked at 45 °C. Not the cell that would be bought",
      "source": "DOI 10.14279/depositonce-25110",
      "affects": [
        "cell",
        "electrical",
        "thermal"
      ]
    }
  ]
}

File: data/cells/nmc21700_5ah_uncalibrated.json
{
  "id": "nmc21700_5ah",
  "name": "Generic NMC 21700 5.0 Ah (high-energy class)",
  "chemistry": "NMC",
  "capacity_ah": 5.0,
  "v_nom": 3.6,
  "v_max": 4.2,
  "v_min": 2.5,
  "max_charge_a": 4.9,
  "max_discharge_a": 9.8,
  "r0_ohm": 0.020,
  "r1_ohm": 0.012,
  "tau_s": 30,
  "r_temp_k": 3000,
  "mass_kg": 0.069,
  "diameter_mm": 21.1,
  "height_mm": 70.8,
  "cp_j_kgk": 1000,
  "t_charge_min_c": 0,
  "t_charge_max_c": 45,
  "t_discharge_max_c": 60,
  "cycle_life_ref": 800,
  "aging_ea_over_r_k": 3600,
  "cost_inr": 320,
  "ocv_soc": [0.0, 0.05, 0.1, 0.2, 0.3, 0.4, 0.5, 0.6, 0.7, 0.8, 0.9, 1.0],
  "ocv_v": [3.00, 3.35, 3.45, 3.55, 3.62, 3.68, 3.74, 3.82, 3.91, 4.00, 4.08, 4.18],
  "sources": [
    "Electrical/thermal limits typical of 5 Ah high-energy 21700 datasheets (e.g. INR21700-50E class) — verify against the exact datasheet used"
  ],
  "assumptions": [
    {"id": "C-NMC-1", "text": "OCV curve is a generic NMC shape, not fitted to measured data", "affects": ["cell", "electrical"]},
    {"id": "C-NMC-2", "text": "R0=20 mΩ, R1=12 mΩ, τ=30 s at 25 °C; Arrhenius Ea/R=3000 K", "affects": ["cell", "electrical", "thermal"]},
    {"id": "C-NMC-3", "text": "Cycle life 800 cycles to 80% SOH at 25 °C is a placeholder", "affects": ["cell"]},
    {"id": "C-NMC-4", "text": "Cell price ₹320 is a placeholder; replace with a supplier quote", "affects": ["cost"]}
  ]
}
